Repository: xiang-gong3944/----

# 書く時のメモです
金属半径やイオン半径は理科年表 p.520 にある
吸収端エネルギーは p.469 ある。
特性X線はp465

File: 2024_04_19_X線/data/20240426/CsCl_ピーク処理.csv
"No.","2θ (°)","e.s.d.","d (Å)","e.s.d.","高さ (cps)","e.s.d.","FWHM (°)","e.s.d.","積分強度 (cps°)","e.s.d.","積分幅 (°)","e.s.d.","非対称因子","e.s.d.","減衰因子(ηL/mL)","e.s.d.","減衰因子(ηH/mH)","e.s.d.","結晶子サイズ (Å)","e.s.d.","結晶相名","化学式","カード番号","規格化強度","プロファイルタイプ","分布RSD","e.s.d.","格子歪 (%)","配向度","リング因子","βクラスター","カスタムラベル"
1,21.66269,0.00191,4.09910,0.00036,31354.8,977.2,0.1320,0.0018,5234.64,44.53,0.1669,0.0066,2.302,0.173,0.364,0.024,0.744,0.067,640.0845,8.5571,"Unknown","","",29.29,分割型擬Voigt関数,-,-,-,-,-,-,-,
2,30.76388,0.00077,2.90402,0.00007,116808.9,1685.0,0.1221,0.0007,17870.97,95.92,0.1530,0.0030,1.515,0.041,0.473,0.011,0.457,0.035,704.7507,3.9472,"Unknown","","",100.00,分割型擬Voigt関数,-,-,-,-,-,-,-,
3,37.88519,0.00190,2.37291,0.00011,17431.0,625.4,0.1146,0.0018,2581.53,27.55,0.1481,0.0069,1.364,0.098,0.520,0.036,0.583,0.063,765.4114,11.7593,"Unknown","","",14.45,分割型擬Voigt関数,-,-,-,-,-,-,-,
4,44.00809,0.00169,2.05592,0.00007,17738.5,602.5,0.1102,0.0016,2537.83,24.88,0.1431,0.0063,1.434,0.097,0.485,0.032,0.657,0.062,812.0072,11.5278,"Unknown","","",14.20,分割型擬Voigt関数,-,-,-,-,-,-,-,
5,49.50587,0.00177,1.83971,0.00006,20367.1,619.9,0.1053,0.0016,2821.57,30.78,0.1385,0.0057,1.196,0.086,0.554,0.038,0.639,0.065,868.0734,13.5028,"Unknown","","",15.79,分割型擬Voigt関数,-,-,-,-,-,-,-,
6,54.58838,0.00165,1.67982,0.00005,46255.8,929.6,0.1078,0.0015,6684.35,63.19,0.1445,0.0043,1.069,0.069,0.642,0.035,0.636,0.054,866.3143,12.2552,"Unknown","","",37.40,分割型擬Voigt関数,-,-,-,-,-,-,-,
7,63.91976,0.00206,1.45524,0.00004,12102.2,467.4,0.1066,0.0021,1804.94,19.72,0.1491,0.0074,1.411,0.127,0.589,0.042,0.927,0.079,917.0206,17.8289,"Unknown","","",10.10,分割型擬Voigt関数,-,-,-,-,-,-,-,
8,68.29571,0.00211,1.37227,0.00004,8861.7,422.0,0.1065,0.0021,1316.53,15.02,0.1486,0.0088,1.295,0.116,0.622,0.048,0.869,0.075,941.8329,18.2231,"Unknown","","",7.37,分割型擬Voigt関数,-,-,-,-,-,-,-,
9,72.53265,0.00139,1.30219,0.00002,13602.4,494.1,0.1061,0.0013,1904.60,18.38,0.1400,0.0064,1.030,0.056,0.647,0.034,0.548,0.057,969.7021,11.4611,"Unknown","","",10.66,分割型擬Voigt関数,-,-,-,-,-,-,-,
10,76.68352,0.00343,1.24171,0.00005,4011.7,287.8,0.1097,0.0035,628.96,11.58,0.1568,0.0141,1.060,0.149,0.703,0.090,0.878,0.109,964.2097,30.5196,"Unknown","","",3.52,分割型擬Voigt関数,-,-,-,-,-,-,-,
11,80.77631,0.00270,1.18880,0.00003,3827.5,285.0,0.1120,0.0026,577.33,8.82,0.1508,0.0135,1.716,0.199,0.483,0.062,0.891,0.103,972.4526,22.7759,"Unknown","","",3.23,分割型擬Voigt関数,-,-,-,-,-,-,-,
12,84.78908,0.00419,1.14248,0.00005,3204.0,252.2,0.1072,0.0043,493.75,11.17,0.1541,0.0156,0.996,0.175,0.879,0.121,0.727,0.127,1048.1058,41.8782,"Unknown","","",2.76,分割型擬Voigt関数,-,-,-,-,-,-,-,
13,88.79487,0.00217,1.10100,0.00002,15017.6,521.9,0.1134,0.0023,2589.05,23.22,0.1724,0.0075,1.030,0.092,0.918,0.052,0.940,0.059,1023.6399,21.1873,"Unknown","","",14.49,分割型擬Voigt関数,-,-,-,-,-,-,-,
14,96.80439,0.00903,1.03005,0.00007,1250.3,198.1,0.1117,0.0097,202.61,10.56,0.1620,0.0341,0.859,0.335,1.053,0.284,0.588,0.266,1119.0800,97.5213,"Unknown","","",1.13,分割型擬Voigt関数,-,-,-,-,-,-,-,

File: 2024_04_19_X線/data/20240426/KCl_ピーク処理.csv
"No.","2θ (°)","e.s.d.","d (Å)","e.s.d.","高さ (cps)","e.s.d.","FWHM (°)","e.s.d.","積分強度 (cps°)","e.s.d.","積分幅 (°)","e.s.d.","非対称因子","e.s.d.","減衰因子(ηL/mL)","e.s.d.","減衰因子(ηH/mH)","e.s.d.","結晶子サイズ (Å)","e.s.d.","結晶相名","化学式","カード番号","規格化強度","プロファイルタイプ","分布RSD","e.s.d.","格子歪 (%)","配向度","リング因子","βクラスター","カスタムラベル"
1,28.06313,0.00602,3.17705,0.00067,2571.6,215.0,0.1215,0.0135,664.92,37.26,0.2586,0.0361,1.978,0.511,1.550,0.132,1.550,0.227,703.6677,78.0149,"Unknown","","",1.65,分割型擬Voigt関数,-,-,-,-,-,-,-,
2,28.46632,0.00055,3.13296,0.00006,275435.5,2592.4,0.1184,0.0005,40316.18,161.62,0.1464,0.0020,1.862,0.040,0.347,0.007,0.573,0.028,722.8679,3.0329,"Unknown","","",100.00,分割型擬Voigt関数,-,-,-,-,-,-,-,
3,28.77519,0.00828,3.10003,0.00087,2976.2,279.7,0.1943,0.0270,714.88,108.28,0.2402,0.0590,1.862,0.040,0.347,0.007,0.573,0.028,440.8135,61.1462,"Unknown","","",1.77,分割型擬Voigt関数,-,-,-,-,-,-,-,
4,40.63200,0.00084,2.21861,0.00004,86821.2,1332.4,0.1194,0.0008,13973.86,55.60,0.1609,0.0031,1.199,0.037,0.636,0.015,0.671,0.024,740.8604,5.0192,"Unknown","","",34.66,分割型擬Voigt関数,-,-,-,-,-,-,-,
5,50.29054,0.00168,1.81283,0.00006,19260.0,618.4,0.1277,0.0017,3531.60,25.35,0.1834,0.0072,1.065,0.064,0.820,0.033,0.783,0.045,717.7110,9.6269,"Unknown","","",8.76,分割型擬Voigt関数,-,-,-,-,-,-,-,
6,58.74898,0.00268,1.57038,0.00007,18524.3,602.0,0.1163,0.0026,2956.38,40.12,0.1596,0.0074,1.342,0.139,0.600,0.050,0.813,0.092,818.7499,18.1477,"Unknown","","",7.33,分割型擬Voigt関数,-,-,-,-,-,-,-,
7,66.48720,0.00157,1.40514,0.00003,22976.2,662.4,0.1408,0.0016,4763.32,28.02,0.2073,0.0072,1.102,0.057,0.850,0.028,0.870,0.039,704.5799,8.1069,"Unknown","","",11.81,分割型擬Voigt関数,-,-,-,-,-,-,-,
8,73.79152,0.00262,1.28306,0.00004,10979.9,479.2,0.1693,0.0027,2701.64,23.17,0.2461,0.0128,1.093,0.078,0.825,0.040,0.836,0.055,612.8420,9.6445,"Unknown","","",6.70,分割型擬Voigt関数,-,-,-,-,-,-,-,
9,87.76391,0.00516,1.11126,0.00005,2613.2,254.0,0.2052,0.0074,843.89,14.96,0.3229,0.0371,1.887,0.264,0.745,0.072,1.363,0.115,560.8967,20.1117,"Unknown","","",2.09,分割型擬Voigt関数,-,-,-,-,-,-,-,
10,94.58254,0.00313,1.04829,0.00003,5398.7,324.8,0.1821,0.0050,1578.71,23.80,0.2924,0.0220,0.534,0.048,1.489,0.065,0.692,0.070,671.7154,18.3801,"Unknown","","",3.92,分割型擬Voigt関数,-,-,-,-,-,-,-,

File: 2024_04_19_X線/data/20240426/NaCl_ピーク処理.csv
"No.","2θ (°)","e.s.d.","d (Å)","e.s.d.","高さ (cps)","e.s.d.","FWHM (°)","e.s.d.","積分強度 (cps°)","e.s.d.","積分幅 (°)","e.s.d.","非対称因子","e.s.d.","減衰因子(ηL/mL)","e.s.d.","減衰因子(ηH/mH)","e.s.d.","結晶子サイズ (Å)","e.s.d.","結晶相名","化学式","カード番号","規格化強度","プロファイルタイプ","分布RSD","e.s.d.","格子歪 (%)","配向度","リング因子","βクラスター","カスタムラベル"
1,27.34435,0.00208,3.25891,0.00024,12128.1,570.6,0.1325,0.0028,2259.24,26.90,0.1863,0.0110,0.528,0.045,1.313,0.069,0.290,0.046,644.6677,13.4770,"Unknown","","",2.98,分割型擬Voigt関数,-,-,-,-,-,-,-,
2,31.72493,0.00160,2.81820,0.00014,399524.8,3229.7,0.1510,0.0014,75790.68,479.70,0.1897,0.0027,1.193,0.050,0.515,0.020,0.425,0.027,571.4212,5.3119,"Unknown","","",100.00,分割型擬Voigt関数,-,-,-,-,-,-,-,
3,45.45886,0.00146,1.99363,0.00006,75429.0,1290.1,0.1720,0.0014,16896.32,84.66,0.2240,0.0050,1.078,0.038,0.604,0.018,0.524,0.024,522.8827,4.1378,"Unknown","","",22.29,分割型擬Voigt関数,-,-,-,-,-,-,-,
4,53.86594,0.00538,1.70063,0.00016,3193.0,271.1,0.1401,0.0056,623.93,16.36,0.1954,0.0217,0.741,0.135,0.938,0.137,0.559,0.127,664.5232,26.6021,"Unknown","","",0.82,分割型擬Voigt関数,-,-,-,-,-,-,-,
5,56.46953,0.00203,1.62824,0.00005,20462.4,634.8,0.1511,0.0021,4470.75,32.39,0.2185,0.0084,1.019,0.063,0.839,0.035,0.796,0.045,623.1753,8.6515,"Unknown","","",5.90,分割型擬Voigt関数,-,-,-,-,-,-,-,
6,66.28185,0.00156,1.40899,0.00003,30217.1,746.9,0.1413,0.0016,6033.41,35.50,0.1997,0.0061,1.696,0.092,0.687,0.022,0.889,0.049,701.5326,7.7396,"Unknown","","",7.96,分割型擬Voigt関数,-,-,-,-,-,-,-,
7,73.08380,0.00750,1.29372,0.00011,852.9,180.9,0.1652,0.0127,203.72,13.65,0.2389,0.0667,2.259,0.431,0.328,0.273,1.471,0.301,625.2675,47.9857,"Unknown","","",0.27,分割型擬Voigt関数,-,-,-,-,-,-,-,
8,75.28073,0.00203,1.26133,0.00003,20989.0,632.5,0.1925,0.0021,5769.22,34.87,0.2749,0.0099,0.826,0.040,0.929,0.032,0.662,0.032,544.4525,5.9344,"Unknown","","",7.61,分割型擬Voigt関数,-,-,-,-,-,-,-,
9,83.99216,0.00308,1.15128,0.00003,12419.1,490.0,0.2114,0.0031,3764.58,31.37,0.3031,0.0145,1.005,0.066,0.841,0.039,0.755,0.050,528.0566,7.7728,"Unknown","","",4.97,分割型擬Voigt関数,-,-,-,-,-,-,-,
10,90.42906,0.00966,1.08531,0.00009,1193.6,187.4,0.1720,0.0105,300.78,11.15,0.2520,0.0489,1.527,0.445,0.818,0.165,0.894,0.244,684.8783,41.9465,"Unknown","","",0.40,分割型擬Voigt関数,-,-,-,-,-,-,-,
